Repository: ChihYuLee/Thin-film-optics-simulation-

-----------------------------------------------------------------------------------------------------

File: refractive_index_Ag.txt
300 1.55699	0.83649
301	1.52028	0.81556
302	1.48356	0.79463
303	1.44685	0.77371
304	1.41013	0.75278
305	1.37342	0.73185
306	1.3367	0.71092
307	1.29999	0.69
308	1.26327	0.66907
309	1.22655	0.64814
310	1.18984	0.62721
311	1.15312	0.60629
312	1.11501	0.58871
313	1.07249	0.58324
314	1.02997	0.57777
315	0.98744	0.5723
316	0.94492	0.56683
317	0.9024	0.56136
318	0.85987	0.5559
319	0.81845	0.56357
320	0.77735	0.57599
321	0.73624	0.58841
322	0.69514	0.60083
323	0.65404	0.61324
324	0.61294	0.62566
325	0.57403	0.63965
326	0.54594	0.66531
327	0.51785	0.69097
328	0.48977	0.71663
329	0.46168	0.7423
330	0.4336	0.76796
331	0.40551	0.79362
332	0.38326	0.81936
333	0.36884	0.84524
334	0.35441	0.87112
335	0.33998	0.897
336	0.32555	0.92288
337	0.31112	0.94876
338	0.29669	0.97464
339	0.28596	0.99869
340	0.27828	1.02066
341	0.27061	1.04263
342	0.26293	1.0646
343	0.25526	1.08657
344	0.24758	1.10854
345	0.23991	1.13051
346	0.23385	1.15108
347	0.22928	1.16981
348	0.22471	1.18854
349	0.22013	1.20727
350	0.21556	1.226
351	0.21099	1.24473
352	0.20641	1.26346
353	0.20242	1.28161
354	0.19947	1.29803
355	0.19653	1.31444
356	0.19358	1.33086
357	0.19064	1.34727
358	0.1877	1.36369
359	0.18475	1.3801
360	0.18184	1.39651
361	0.17987	1.41139
362	0.17789	1.42613
363	0.17591	1.44086
364	0.17394	1.45559
365	0.17196	1.47032
366	0.16998	1.48506
367	0.16801	1.49979
368	0.16638	1.51398
369	0.16503	1.52745
370	0.16367	1.54091
371	0.16232	1.55438
372	0.16096	1.56784
373	0.15961	1.58131
374	0.15825	1.59477
375	0.1569	1.60824
376	0.15593	1.62092
377	0.155	1.6334
378	0.15406	1.64588
379	0.15312	1.65835
380	0.15219	1.67083
381	0.15125	1.68331
382	0.15031	1.69579
383	0.14942	1.70826
384	0.14877	1.71996
385	0.14813	1.73165
386	0.14748	1.74334
387	0.14683	1.75503
388	0.14619	1.76672
389	0.14554	1.77841
390	0.14489	1.7901
391	0.14429	1.80177
392	0.14385	1.81282
393	0.1434	1.82387
394	0.14296	1.83492
395	0.14252	1.84597
396	0.14208	1.85701
397	0.14164	1.86806
398	0.1412	1.87911
399	0.14077	1.89016
400	0.14048	1.90073
401	0.14018	1.91125
402	0.13989	1.92178
403	0.13959	1.9323
404	0.1393	1.94282
405	0.139	1.95334
406	0.13871	1.96386
407	0.13842	1.97438
408	0.13821	1.98463
409	0.13802	1.99471
410	0.13783	2.00479
411	0.13765	2.01487
412	0.13746	2.02495
413	0.13727	2.03503
414	0.13708	2.04511
415	0.1369	2.05519
416	0.13674	2.06522
417	0.13663	2.07493
418	0.13652	2.08463
419	0.13641	2.09434
420	0.1363	2.10405
421	0.13619	2.11375
422	0.13608	2.12346
423	0.13597	2.13317
424	0.13586	2.14288
425	0.13579	2.15243
426	0.13574	2.16182
427	0.13569	2.17121
428	0.13564	2.1806
429	0.13559	2.18999
430	0.13553	2.19939
431	0.13548	2.20878
432	0.13543	2.21817
433	0.13538	2.22756
434	0.13537	2.23677
435	0.13536	2.24589
436	0.13535	2.25501
437	0.13534	2.26413
438	0.13533	2.27325
439	0.13532	2.28237
440	0.13531	2.29149
441	0.1353	2.30061
442	0.13529	2.30973
443	0.13531	2.31869
444	0.13534	2.32758
445	0.13536	2.33646
446	0.13538	2.34535
447	0.13541	2.35423
448	0.13543	2.36312
449	0.13545	2.372
450	0.13548	2.38089
451	0.1355	2.38977
452	0.13554	2.39856
453	0.13559	2.40725
454	0.13563	2.41593
455	0.13568	2.42461
456	0.13573	2.43329
457	0.13578	2.44197
458	0.13582	2.45065
459	0.13587	2.45933
460	0.13592	2.46801
461	0.13597	2.47668
462	0.13604	2.48518
463	0.1361	2.49369
464	0.13617	2.50219
465	0.13624	2.51069
466	0.1363	2.51919
467	0.13637	2.5277
468	0.13643	2.5362
469	0.1365	2.5447
470	0.13656	2.5532
471	0.13664	2.56163
472	0.13672	2.56997
473	0.1368	2.57832
474	0.13688	2.58666
475	0.13696	2.59501
476	0.13704	2.60335
477	0.13712	2.6117
478	0.1372	2.62004
479	0.13728	2.62839
480	0.13736	2.63674
481	0.13746	2.64498
482	0.13755	2.65319
483	0.13764	2.6614
484	0.13773	2.6696
485	0.13782	2.67781
486	0.13791	2.68601
487	0.138	2.69422
488	0.1381	2.70243
489	0.13819	2.71063
490	0.13828	2.71884
491	0.13838	2.72696
492	0.13848	2.73504
493	0.13858	2.74312
494	0.13868	2.7512
495	0.13878	2.75928
496	0.13888	2.76737
497	0.13898	2.77545
498	0.13908	2.78353
499	0.13918	2.79161
500	0.13928	2.7997
501	0.13939	2.80772
502	0.1395	2.81569
503	0.13961	2.82366
504	0.13971	2.83164
505	0.13982	2.83961
506	0.13993	2.84758
507	0.14004	2.85555
508	0.14015	2.86352
509	0.14025	2.87149
510	0.14036	2.87947
511	0.14047	2.88743
512	0.14059	2.8953
513	0.1407	2.90317
514	0.14081	2.91104
515	0.14093	2.91891
516	0.14104	2.92679
517	0.14116	2.93466
518	0.14127	2.94253
519	0.14138	2.9504
520	0.1415	2.95828
521	0.14161	2.96615
522	0.14173	2.97398
523	0.14185	2.98176
524	0.14197	2.98954
525	0.14209	2.99732
526	0.14221	3.00511
527	0.14233	3.01289
528	0.14245	3.02067
529	0.14257	3.02846
530	0.14268	3.03624
531	0.1428	3.04402
532	0.14292	3.0518
533	0.14305	3.05953
534	0.14317	3.06724
535	0.1433	3.07494
536	0.14342	3.08264
537	0.14354	3.09034
538	0.14367	3.09804
539	0.14379	3.10574
540	0.14391	3.11345
541	0.14404	3.12115
542	0.14416	3.12885
543	0.14429	3.13655
544	0.14441	3.14421
545	0.14454	3.15184
546	0.14467	3.15947
547	0.1448	3.16709
548	0.14493	3.17472
549	0.14505	3.18235
550	0.14518	3.18998
551	0.14531	3.19761
552	0.14544	3.20523
553	0.14557	3.21286
554	0.14569	3.22049
555	0.14583	3.2281
556	0.14596	3.23566
557	0.14609	3.24322
558	0.14622	3.25078
559	0.14635	3.25834
560	0.14649	3.2659
561	0.14662	3.27347
562	0.14675	3.28103
563	0.14688	3.28859
564	0.14701	3.29615
565	0.14715	3.30371
566	0.14728	3.31127
567	0.14741	3.31879
568	0.14755	3.32629
569	0.14769	3.33379
570	0.14782	3.34128
571	0.14796	3.34878
572	0.14809	3.35628
573	0.14823	3.36378
574	0.14836	3.37128
575	0.1485	3.37878
576	0.14863	3.38628
577	0.14877	3.39378
578	0.14891	3.40128
579	0.14905	3.40873
580	0.14919	3.41617
581	0.14932	3.42361
582	0.14946	3.43106
583	0.1496	3.4385
584	0.14974	3.44594
585	0.14988	3.45339
586	0.15002	3.46083
587	0.15016	3.46827
588	0.1503	3.47572
589	0.15044	3.48316
590	0.15058	3.49061
591	0.15072	3.498
592	0.15086	3.50539
593	0.15101	3.51278
594	0.15115	3.52017
595	0.15129	3.52757
596	0.15143	3.53496
597	0.15158	3.54235
598	0.15172	3.54974
599	0.15186	3.55713
600	0.15201	3.56452
601	0.15215	3.57192
602	0.15229	3.57931
603	0.15244	3.58667
604	0.15258	3.59401
605	0.15273	3.60135
606	0.15288	3.6087
607	0.15302	3.61604
608	0.15317	3.62339
609	0.15331	3.63073
610	0.15346	3.63807
611	0.15361	3.64542
612	0.15375	3.65276
613	0.1539	3.66011
614	0.15404	3.66745
615	0.15419	3.67479
616	0.15434	3.68209
617	0.15449	3.68939
618	0.15464	3.69669
619	0.15479	3.70399
620	0.15494	3.71129
621	0.15509	3.71859
622	0.15524	3.72589
623	0.15539	3.73319
624	0.15554	3.74049
625	0.15569	3.74779
626	0.15584	3.75509
627	0.15599	3.76239
628	0.15614	3.76967
629	0.15629	3.77693
630	0.15645	3.78419
631	0.1566	3.79145
632	0.15675	3.79871
633	0.15691	3.80597
634	0.15706	3.81323
635	0.15721	3.82049
636	0.15736	3.82775
637	0.15752	3.83501
638	0.15767	3.84226
639	0.15782	3.84952
640	0.15798	3.85678
641	0.15813	3.86403
642	0.15829	3.87125
643	0.15845	3.87847
644	0.1586	3.88569
645	0.15876	3.89291
646	0.15892	3.90014
647	0.15907	3.90736
648	0.15923	3.91458
649	0.15939	3.9218
650	0.15954	3.92902
651	0.1597	3.93624
652	0.15986	3.94346
653	0.16001	3.95069
654	0.16017	3.95791
655	0.16033	3.96509
656	0.16049	3.97228
657	0.16065	3.97946
658	0.16081	3.98665
659	0.16097	3.99384
660	0.16113	4.00102
661	0.16129	4.00821
662	0.16145	4.0154
663	0.16161	4.02258
664	0.16177	4.02977
665	0.16193	4.03695
666	0.16209	4.04414
667	0.16225	4.05133
668	0.16242	4.0585
669	0.16258	4.06565
670	0.16274	4.07281
671	0.16291	4.07996
672	0.16307	4.08711
673	0.16324	4.09427
674	0.1634	4.10142
675	0.16356	4.10857
676	0.16373	4.11573
677	0.16389	4.12288
678	0.16406	4.13003
679	0.16422	4.13719
680	0.16438	4.14434
681	0.16455	4.15149
682	0.16472	4.15863
683	0.16488	4.16575
684	0.16505	4.17287
685	0.16522	4.18
686	0.16539	4.18712
687	0.16555	4.19424
688	0.16572	4.20137
689	0.16589	4.20849
690	0.16606	4.21561
691	0.16622	4.22273
692	0.16639	4.22986
693	0.16656	4.23698
694	0.16673	4.2441
695	0.16689	4.25123
696	0.16707	4.25834
697	0.16724	4.26543
698	0.16741	4.27253
699	0.16758	4.27962
700	0.16775	4.28671
701	0.16792	4.29381
702	0.16809	4.3009
703	0.16827	4.308
704	0.16844	4.31509
705	0.16861	4.32218
706	0.16878	4.32928
707	0.16895	4.33637
708	0.16912	4.34347
709	0.16929	4.35056
710	0.16947	4.35766
711	0.16964	4.36472
712	0.16982	4.37179
713	0.16999	4.37886
714	0.17017	4.38593
715	0.17034	4.39299
716	0.17052	4.40006
717	0.1707	4.40713
718	0.17087	4.4142
719	0.17105	4.42126
720	0.17122	4.42833
721	0.1714	4.4354
722	0.17157	4.44246
723	0.17175	4.44953
724	0.17192	4.4566
725	0.1721	4.46366
726	0.17228	4.4707
727	0.17246	4.47775
728	0.17264	4.48479
729	0.17282	4.49183
730	0.173	4.49887
731	0.17318	4.50592
732	0.17336	4.51296
733	0.17354	4.52
734	0.17372	4.52704
735	0.1739	4.53408
736	0.17408	4.54113
737	0.17425	4.54817
738	0.17443	4.55521
739	0.17461	4.56225
740	0.1748	4.56929
741	0.17498	4.57631
742	0.17516	4.58333
743	0.17535	4.59035
744	0.17553	4.59737
745	0.17571	4.60439
746	0.1759	4.6114
747	0.17608	4.61842
748	0.17626	4.62544
749	0.17645	4.63246
750	0.17663	4.63948
751	0.17681	4.6465
752	0.177	4.65352
753	0.17718	4.66053
754	0.17737	4.66755
755	0.17755	4.67457
756	0.17774	4.68157
757	0.17793	4.68857
758	0.17811	4.69557
759	0.1783	4.70256
760	0.17849	4.70956
761	0.17868	4.71656
762	0.17886	4.72355
763	0.17905	4.73055
764	0.17924	4.73755
765	0.17943	4.74454
766	0.17962	4.75154
767	0.1798	4.75853
768	0.17999	4.76553
769	0.18018	4.77253
770	0.18037	4.77952
771	0.18056	4.78652
772	0.18075	4.79349
773	0.18094	4.80047
774	0.18113	4.80745
775	0.18133	4.81442
776	0.18152	4.8214
777	0.18171	4.82837
778	0.1819	4.83535
779	0.18209	4.84232
780	0.18229	4.8493
781	0.18248	4.85627
782	0.18267	4.86325
783	0.18286	4.87022
784	0.18305	4.8772
785	0.18325	4.88418
786	0.18344	4.89115
787	0.18363	4.89813
788	0.18383	4.90508
789	0.18403	4.91204
790	0.18422	4.91899
791	0.18442	4.92595
792	0.18462	4.9329
793	0.18481	4.93986
794	0.18501	4.94682
795	0.18521	4.95377
796	0.1854	4.96073
797	0.1856	4.96768
798	0.18579	4.97464
799	0.18599	4.98159
800	0.18599	4.98855

File: refractive_index_Ag_Ellipsometry_meausred.txt
300	1.49727	0.9464
301	1.49296	0.92361
302	1.48679	0.89963
303	1.47969	0.87514
304	1.4709	0.84978
305	1.46021	0.82363
306	1.44839	0.79705
307	1.43382	0.76963
308	1.41749	0.74185
309	1.39947	0.71373
310	1.37794	0.68525
311	1.35474	0.65676
312	1.32862	0.62828
313	1.29914	0.6002
314	1.26774	0.57241
315	1.23185	0.54567
316	1.19307	0.52
317	1.15166	0.49529
318	1.10476	0.47344
319	1.05535	0.45331
320	1.00172	0.4362
321	0.94334	0.42388
322	0.88239	0.41458
323	0.81614	0.41344
324	0.74765	0.41964
325	0.67725	0.43209
326	0.60859	0.46139
327	0.54455	0.49753
328	0.48903	0.54466
329	0.44833	0.59397
330	0.41418	0.6433
331	0.38895	0.68875
332	0.36734	0.73194
333	0.3486	0.77334
334	0.33403	0.81124
335	0.32072	0.84786
336	0.30933	0.88248
337	0.29959	0.91506
338	0.29061	0.94663
339	0.28295	0.97631
340	0.27598	1.00489
341	0.26952	1.03264
342	0.26396	1.05877
343	0.25871	1.08431
344	0.25391	1.10896
345	0.24957	1.13263
346	0.24545	1.15581
347	0.24172	1.17811
348	0.23823	1.19982
349	0.2349	1.22114
350	0.2319	1.2416
351	0.22902	1.26174
352	0.22631	1.28142
353	0.22379	1.30053
354	0.22136	1.31938
355	0.2191	1.33772
356	0.21695	1.35572
357	0.21487	1.37348
358	0.21295	1.39073
359	0.21109	1.40778
360	0.20931	1.42455
361	0.20763	1.44096
362	0.206	1.4572
363	0.20445	1.47312
364	0.20296	1.48881
365	0.20152	1.50435
366	0.20016	1.51955
367	0.19883	1.53462
368	0.19755	1.5495
369	0.19632	1.56413
370	0.19513	1.57864
371	0.19398	1.59294
372	0.19288	1.60707
373	0.19179	1.62109
374	0.19076	1.63489
375	0.18975	1.64857
376	0.18877	1.66213
377	0.18783	1.67551
378	0.1869	1.6888
379	0.186	1.70194
380	0.18513	1.71495
381	0.18428	1.72788
382	0.18346	1.74065
383	0.18265	1.75333
384	0.18186	1.76592
385	0.1811	1.77837
386	0.18035	1.79075
387	0.17962	1.80302
388	0.17891	1.81519
389	0.17821	1.8273
390	0.17753	1.83929
391	0.17686	1.85121
392	0.17621	1.86306
393	0.17557	1.87479
394	0.17494	1.88648
395	0.17433	1.89808
396	0.17373	1.9096
397	0.17313	1.92107
398	0.17256	1.93245
399	0.17199	1.94377
400	0.17143	1.95504
401	0.17088	1.96621
402	0.17034	1.97735
403	0.16981	1.98841
404	0.16929	1.99942
405	0.16877	2.01038
406	0.16827	2.02127
407	0.16777	2.03211
408	0.16728	2.04291
409	0.1668	2.05363
410	0.16633	2.06432
411	0.16586	2.07496
412	0.1654	2.08554
413	0.16494	2.09609
414	0.16449	2.10657
415	0.16405	2.11702
416	0.16361	2.12744
417	0.16318	2.13779
418	0.16276	2.14811
419	0.16234	2.15839
420	0.16192	2.16863
421	0.16151	2.17883
422	0.16111	2.18899
423	0.16071	2.19911
424	0.16031	2.20921
425	0.15992	2.21925
426	0.15954	2.22927
427	0.15915	2.23925
428	0.15878	2.24919
429	0.1584	2.25911
430	0.15803	2.26899
431	0.15766	2.27884
432	0.1573	2.28867
433	0.15694	2.29845
434	0.15658	2.30821
435	0.15623	2.31794
436	0.15588	2.32763
437	0.15554	2.33731
438	0.15519	2.34695
439	0.15485	2.35656
440	0.15452	2.36616
441	0.15418	2.37572
442	0.15385	2.38526
443	0.15352	2.39477
444	0.1532	2.40426
445	0.15287	2.41372
446	0.15255	2.42316
447	0.15224	2.43258
448	0.15192	2.44198
449	0.15161	2.45134
450	0.1513	2.46069
451	0.15099	2.47002
452	0.15068	2.47932
453	0.15038	2.48861
454	0.15008	2.49787
455	0.14978	2.50711
456	0.14948	2.51634
457	0.14919	2.52553
458	0.1489	2.53472
459	0.1486	2.54389
460	0.14832	2.55303
461	0.14803	2.56215
462	0.14774	2.57126
463	0.14746	2.58035
464	0.14718	2.58943
465	0.1469	2.59848
466	0.14662	2.60752
467	0.14635	2.61655
468	0.14607	2.62555
469	0.1458	2.63454
470	0.14553	2.64351
471	0.14526	2.65247
472	0.14499	2.66141
473	0.14473	2.67034
474	0.14446	2.67925
475	0.1442	2.68815
476	0.14394	2.69703
477	0.14368	2.7059
478	0.14342	2.71475
479	0.14316	2.72359
480	0.14291	2.73242
481	0.14265	2.74123
482	0.1424	2.75003
483	0.14215	2.75882
484	0.1419	2.76758
485	0.14165	2.77634
486	0.14141	2.78509
487	0.14116	2.79383
488	0.14092	2.80255
489	0.14067	2.81126
490	0.14043	2.81996
491	0.14019	2.82865
492	0.13995	2.83732
493	0.13972	2.84598
494	0.13948	2.85464
495	0.13925	2.86328
496	0.13901	2.87191
497	0.13878	2.88053
498	0.13855	2.88914
499	0.13832	2.89774
500	0.13809	2.90632
501	0.13786	2.9149
502	0.13763	2.92347
503	0.13741	2.93202
504	0.13718	2.94057
505	0.13696	2.94911
506	0.13674	2.95764
507	0.13652	2.96616
508	0.1363	2.97466
509	0.13608	2.98316
510	0.13586	2.99165
511	0.13565	3.00013
512	0.13543	3.00861
513	0.13522	3.01707
514	0.13501	3.02553
515	0.1348	3.03397
516	0.13459	3.04241
517	0.13438	3.05084
518	0.13417	3.05926
519	0.13396	3.06767
520	0.13376	3.07608
521	0.13355	3.08448
522	0.13335	3.09286
523	0.13314	3.10125
524	0.13294	3.10962
525	0.13274	3.11798
526	0.13254	3.12635
527	0.13234	3.13469
528	0.13215	3.14304
529	0.13195	3.15137
530	0.13176	3.1597
531	0.13156	3.16802
532	0.13137	3.17634
533	0.13118	3.18465
534	0.13099	3.19295
535	0.1308	3.20124
536	0.13061	3.20953
537	0.13042	3.21781
538	0.13023	3.22608
539	0.13005	3.23435
540	0.12986	3.24261
541	0.12968	3.25087
542	0.1295	3.25912
543	0.12932	3.26736
544	0.12914	3.27559
545	0.12896	3.28382
546	0.12878	3.29205
547	0.1286	3.30026
548	0.12843	3.30848
549	0.12825	3.31668
550	0.12808	3.32488
551	0.12791	3.33308
552	0.12773	3.34126
553	0.12756	3.34945
554	0.12739	3.35763
555	0.12722	3.3658
556	0.12706	3.37396
557	0.12689	3.38212
558	0.12672	3.39028
559	0.12656	3.39843
560	0.1264	3.40658
561	0.12623	3.41472
562	0.12607	3.42285
563	0.12591	3.43098
564	0.12575	3.43911
565	0.1256	3.44723
566	0.12544	3.45534
567	0.12528	3.46345
568	0.12513	3.47156
569	0.12497	3.47966
570	0.12482	3.48775
571	0.12467	3.49584
572	0.12452	3.50393
573	0.12437	3.51201
574	0.12422	3.52009
575	0.12407	3.52816
576	0.12393	3.53623
577	0.12378	3.54429
578	0.12364	3.55235
579	0.12349	3.56041
580	0.12335	3.56846
581	0.12321	3.5765
582	0.12307	3.58454
583	0.12293	3.59258
584	0.12279	3.60061
585	0.12265	3.60864
586	0.12252	3.61667
587	0.12238	3.62469
588	0.12225	3.63271
589	0.12212	3.64072
590	0.12199	3.64873
591	0.12186	3.65673
592	0.12173	3.66473
593	0.1216	3.67273
594	0.12147	3.68072
595	0.12134	3.68871
596	0.12122	3.6967
597	0.1211	3.70468
598	0.12097	3.71266
599	0.12085	3.72063
600	0.12073	3.7286
601	0.12061	3.73657
602	0.12049	3.74453
603	0.12037	3.75249
604	0.12026	3.76045
605	0.12014	3.7684
606	0.12003	3.77635
607	0.11991	3.7843
608	0.1198	3.79224
609	0.11969	3.80018
610	0.11958	3.80811
611	0.11947	3.81604
612	0.11936	3.82397
613	0.11926	3.8319
614	0.11915	3.83982
615	0.11905	3.84774
616	0.11894	3.85565
617	0.11884	3.86357
618	0.11874	3.87148
619	0.11864	3.87938
620	0.11854	3.88728
621	0.11844	3.89518
622	0.11834	3.90308
623	0.11825	3.91097
624	0.11815	3.91886
625	0.11806	3.92675
626	0.11797	3.93464
627	0.11788	3.94252
628	0.11779	3.9504
629	0.1177	3.95827
630	0.11761	3.96614
631	0.11752	3.97401
632	0.11744	3.98188
633	0.11735	3.98974
634	0.11727	3.9976
635	0.11718	4.00546
636	0.1171	4.01331
637	0.11702	4.02117
638	0.11694	4.02901
639	0.11686	4.03686
640	0.11679	4.0447
641	0.11671	4.05255
642	0.11664	4.06038
643	0.11656	4.06822
644	0.11649	4.07605
645	0.11642	4.08388
646	0.11635	4.09171
647	0.11628	4.09953
648	0.11621	4.10735
649	0.11614	4.11517
650	0.11608	4.12299
651	0.11601	4.1308
652	0.11595	4.13862
653	0.11588	4.14643
654	0.11582	4.15423
655	0.11576	4.16204
656	0.1157	4.16984
657	0.11564	4.17764
658	0.11559	4.18543
659	0.11553	4.19323
660	0.11548	4.20102
661	0.11542	4.2088
662	0.11537	4.21659
663	0.11532	4.22438
664	0.11527	4.23216
665	0.11522	4.23994
666	0.11517	4.24771
667	0.11512	4.25549
668	0.11508	4.26326
669	0.11503	4.27103
670	0.11499	4.27879
671	0.11494	4.28656
672	0.1149	4.29432
673	0.11486	4.30208
674	0.11482	4.30984
675	0.11478	4.3176
676	0.11474	4.32535
677	0.11471	4.3331
678	0.11467	4.34085
679	0.11464	4.34859
680	0.11461	4.35634
681	0.11457	4.36408
682	0.11454	4.37182
683	0.11451	4.37956
684	0.11448	4.38729
685	0.11446	4.39503
686	0.11443	4.40276
687	0.11441	4.41049
688	0.11438	4.41821
689	0.11436	4.42594
690	0.11434	4.43366
691	0.11432	4.44138
692	0.1143	4.4491
693	0.11428	4.45681
694	0.11426	4.46453
695	0.11424	4.47224
696	0.11423	4.47995
697	0.11421	4.48765
698	0.1142	4.49536
699	0.11419	4.50306
700	0.11418	4.51076
701	0.11417	4.51846
702	0.11416	4.52616
703	0.11415	4.53385
704	0.11414	4.54155
705	0.11414	4.54924
706	0.11413	4.55693
707	0.11413	4.56461
708	0.11413	4.5723
709	0.11412	4.57998
710	0.11412	4.58766
711	0.11412	4.59534
712	0.11413	4.60302
713	0.11413	4.61069
714	0.11413	4.61837
715	0.11414	4.62604
716	0.11415	4.63371
717	0.11415	4.64137
718	0.11416	4.64904
719	0.11417	4.6567
720	0.11418	4.66436
721	0.11419	4.67202
722	0.1142	4.67968
723	0.11422	4.68733
724	0.11423	4.69499
725	0.11425	4.70264
726	0.11427	4.71029
727	0.11428	4.71794
728	0.1143	4.72558
729	0.11432	4.73323
730	0.11434	4.74087
731	0.11437	4.74851
732	0.11439	4.75615
733	0.11441	4.76378
734	0.11444	4.77142
735	0.11447	4.77905
736	0.11449	4.78668
737	0.11452	4.79431
738	0.11455	4.80194
739	0.11458	4.80957
740	0.11461	4.81719
741	0.11465	4.82481
742	0.11468	4.83243
743	0.11471	4.84005
744	0.11475	4.84767
745	0.11479	4.85528
746	0.11482	4.86289
747	0.11486	4.8705
748	0.1149	4.87811
749	0.11494	4.88572
750	0.11499	4.89333
751	0.11503	4.90093
752	0.11507	4.90853
753	0.11512	4.91613
754	0.11516	4.92373
755	0.11521	4.93133
756	0.11526	4.93892
757	0.11531	4.94652
758	0.11536	4.95411
759	0.11541	4.9617
760	0.11546	4.96929
761	0.11552	4.97687
762	0.11557	4.98446
763	0.11563	4.99204
764	0.11568	4.99962
765	0.11574	5.0072
766	0.1158	5.01478
767	0.11586	5.02235
768	0.11592	5.02993
769	0.11598	5.0375
770	0.11604	5.04507
771	0.1161	5.05264
772	0.11617	5.06021
773	0.11623	5.06777
774	0.1163	5.07534
775	0.11637	5.0829
776	0.11644	5.09046
777	0.1165	5.09802
778	0.11657	5.10558
779	0.11665	5.11313
780	0.11672	5.12069
781	0.11679	5.12824
782	0.11687	5.13579
783	0.11694	5.14334
784	0.11702	5.15089
785	0.11709	5.15843
786	0.11717	5.16598
787	0.11725	5.17352
788	0.11733	5.18106
789	0.11741	5.1886
790	0.11749	5.19613
791	0.11758	5.20367
792	0.11766	5.2112
793	0.11775	5.21874
794	0.11783	5.22627
795	0.11792	5.2338
796	0.11801	5.24132
797	0.11809	5.24885
798	0.11818	5.25637
799	0.11827	5.2639
800	0.11837	5.27142

File: refractive_index_ITOam.txt
300	2.2813	0.15483
301	2.2772	0.15266
302	2.2726	0.1505
303	2.2677	0.14833
304	2.2625	0.14617
305	2.2579	0.144
306	2.2539	0.14184
307	2.2475	0.13967
308	2.2415	0.13751
309	2.2361	0.13534
310	2.2313	0.13318
311	2.2263	0.13101
312	2.2198	0.12885
313	2.2134	0.12668
314	2.2071	0.12451
315	2.2033	0.12235
316	2.1991	0.12018
317	2.1943	0.11802
318	2.189	0.11585
319	2.1836	0.11369
320	2.178	0.11152
321	2.1735	0.10936
322	2.1694	0.10719
323	2.1626	0.10503
324	2.1567	0.10286
325	2.1521	0.1007
326	2.1471	0.09853
327	2.1419	0.09636
328	2.1357	0.0942
329	2.1306	0.09203
330	2.1262	0.08987
331	2.1228	0.0877
332	2.1181	0.08554
333	2.1117	0.08337
334	2.1074	0.08121
335	2.1034	0.07904
336	2.0996	0.07688
337	2.0958	0.07471
338	2.0919	0.07255
339	2.0886	0.07038
340	2.0856	0.06848
341	2.0828	0.06696
342	2.08	0.06543
343	2.0766	0.0639
344	2.0718	0.06189
345	2.067	0.05989
346	2.0623	0.05788
347	2.0576	0.0566
348	2.0533	0.05573
349	2.0496	0.05486
350	2.0479	0.054
351	2.0447	0.05313
352	2.0381	0.05227
353	2.0359	0.05158
354	2.0349	0.0509
355	2.0314	0.05022
356	2.028	0.04953
357	2.0246	0.04885
358	2.0224	0.04817
359	2.0195	0.04745
360	2.0154	0.04659
361	2.0119	0.04572
362	2.0091	0.04486
363	2.0086	0.04399
364	2.0052	0.04312
365	1.9994	0.04244
366	1.9968	0.04192
367	1.9946	0.0414
368	1.9932	0.04088
369	1.9897	0.04036
370	1.9864	0.03984
371	1.986	0.03931
372	1.9843	0.0388
373	1.9817	0.03828
374	1.9806	0.03777
375	1.9791	0.03725
376	1.9768	0.03674
377	1.9748	0.03622
378	1.973	0.0357
379	1.9712	0.03519
380	1.9691	0.03483
381	1.9669	0.0345
382	1.9645	0.03417
383	1.9635	0.03383
384	1.9644	0.0335
385	1.9614	0.03317
386	1.9587	0.03284
387	1.9599	0.03251
388	1.9591	0.03218
389	1.9572	0.03173
390	1.9562	0.03125
391	1.9551	0.03077
392	1.954	0.03029
393	1.9508	0.02986
394	1.9477	0.0296
395	1.9463	0.02933
396	1.946	0.02906
397	1.9462	0.02879
398	1.9439	0.02853
399	1.9431	0.02826
400	1.9438	0.02799
401	1.9428	0.02772
402	1.9418	0.02746
403	1.9412	0.02719
404	1.9415	0.02692
405	1.9419	0.02665
406	1.9392	0.02638
407	1.9376	0.02611
408	1.9369	0.02584
409	1.9356	0.02556
410	1.9347	0.02529
411	1.9349	0.02502
412	1.9337	0.02476
413	1.9324	0.02467
414	1.9334	0.02458
415	1.9332	0.02449
416	1.932	0.0244
417	1.9321	0.02431
418	1.9323	0.02422
419	1.9324	0.02413
420	1.9317	0.02404
421	1.9309	0.02395
422	1.9318	0.02366
423	1.9312	0.02337
424	1.9295	0.02308
425	1.9306	0.02279
426	1.931	0.02251
427	1.9299	0.02227
428	1.9301	0.02215
429	1.93	0.02203
430	1.9258	0.02191
431	1.9256	0.02179
432	1.9285	0.02167
433	1.9274	0.02155
434	1.9255	0.02141
435	1.9228	0.02126
436	1.9251	0.02111
437	1.928	0.02096
438	1.9281	0.02081
439	1.9265	0.02066
440	1.9236	0.02051
441	1.9263	0.02036
442	1.9283	0.02021
443	1.929	0.02008
444	1.9279	0.01998
445	1.9269	0.01987
446	1.9281	0.01976
447	1.9296	0.01966
448	1.931	0.01955
449	1.929	0.01944
450	1.9292	0.01933
451	1.9323	0.01923
452	1.9311	0.01912
453	1.9296	0.019
454	1.9295	0.01887
455	1.9311	0.01873
456	1.9334	0.01859
457	1.9312	0.01845
458	1.9293	0.01832
459	1.9278	0.01818
460	1.928	0.01804
461	1.9286	0.01793
462	1.9296	0.01787
463	1.9307	0.01781
464	1.9317	0.01775
465	1.9309	0.01769
466	1.9292	0.01763
467	1.9266	0.01757
468	1.9274	0.01751
469	1.9286	0.01745
470	1.9295	0.01737
471	1.9299	0.01725
472	1.9298	0.01713
473	1.9275	0.01701
474	1.9257	0.01689
475	1.9246	0.01677
476	1.9263	0.01665
477	1.9262	0.01653
478	1.9214	0.01641
479	1.9198	0.01629
480	1.9188	0.01617
481	1.9146	0.01605
482	1.9122	0.01602
483	1.9115	0.01598
484	1.9122	0.01595
485	1.9117	0.01592
486	1.909	0.01588
487	1.9058	0.01585
488	1.9026	0.01581
489	1.8999	0.01577
490	1.8991	0.01567
491	1.8996	0.01557
492	1.8989	0.01547
493	1.8971	0.01537
494	1.8935	0.01527
495	1.8912	0.01517
496	1.8894	0.01507
497	1.8875	0.01497
498	1.8866	0.01487
499	1.8862	0.01477
500	1.8839	0.01467
501	1.8833	0.01457
502	1.8853	0.01447
503	1.8833	0.01439
504	1.8807	0.01433
505	1.879	0.01427
506	1.8778	0.01421
507	1.8768	0.01415
508	1.8726	0.01409
509	1.871	0.01403
510	1.873	0.01397
511	1.8694	0.01391
512	1.8655	0.01386
513	1.8641	0.01384
514	1.8642	0.01381
515	1.865	0.01378
516	1.8641	0.01376
517	1.8634	0.01373
518	1.8629	0.0137
519	1.8602	0.01368
520	1.8577	0.01365
521	1.8564	0.01362
522	1.8557	0.01358
523	1.8553	0.01352
524	1.855	0.01345
525	1.8533	0.01339
526	1.8502	0.01332
527	1.8492	0.01326
528	1.8481	0.01319
529	1.8466	0.01312
530	1.8459	0.01306
531	1.8456	0.01299
532	1.8446	0.01293
533	1.8432	0.01286
534	1.8415	0.0128
535	1.8412	0.01276
536	1.8407	0.01272
537	1.8394	0.01268
538	1.8387	0.01265
539	1.8379	0.01261
540	1.8349	0.01257
541	1.8335	0.01253
542	1.8332	0.0125
543	1.8304	0.01246
544	1.8286	0.01242
545	1.8285	0.01239
546	1.8271	0.01235
547	1.8258	0.01231
548	1.8257	0.01228
549	1.8248	0.01224
550	1.8234	0.01223
551	1.8206	0.01221
552	1.8189	0.0122
553	1.8187	0.01219
554	1.8171	0.01217
555	1.8158	0.01216
556	1.8165	0.01214
557	1.8155	0.01213
558	1.8136	0.01211
559	1.8114	0.0121
560	1.8108	0.01209
561	1.812	0.01207
562	1.8102	0.01206
563	1.8083	0.01204
564	1.8078	0.01203
565	1.8067	0.01202
566	1.8055	0.012
567	1.8041	0.01199
568	1.8019	0.01197
569	1.7989	0.01187
570	1.7989	0.01176
571	1.799	0.01166
572	1.7984	0.01155
573	1.7969	0.01144
574	1.7952	0.01134
575	1.7943	0.01123
576	1.7942	0.01112
577	1.7947	0.01101
578	1.7931	0.01091
579	1.792	0.01087
580	1.792	0.01085
581	1.7906	0.01082
582	1.7887	0.0108
583	1.7871	0.01078
584	1.7866	0.01076
585	1.787	0.01074
586	1.7866	0.01071
587	1.7855	0.01069
588	1.7832	0.01067
589	1.7819	0.01065
590	1.7809	0.01063
591	1.7802	0.01061
592	1.7791	0.01061
593	1.7777	0.01061
594	1.7766	0.01061
595	1.776	0.01061
596	1.7762	0.01061
597	1.7747	0.01061
598	1.7732	0.01061
599	1.7727	0.01061
600	1.7704	0.01161
601	1.7673	0.011631
602	1.7674	0.011652
603	1.7671	0.011673
604	1.7664	0.01169
605	1.7643	0.01171
606	1.7625	0.01173
607	1.7618	0.011317
608	1.7607	0.011768
609	1.7592	0.01135
610	1.7572	0.011371
611	1.7561	0.01139
612	1.756	0.01141
613	1.7545	0.011424
614	1.7539	0.011679
615	1.7552	0.011467
616	1.7532	0.011832
617	1.7507	0.01194
618	1.7532	0.01196
619	1.753	0.011982
620	1.7506	0.012003
621	1.7481	0.01202
622	1.7458	0.01204
623	1.7439	0.01206
624	1.7439	0.012078
625	1.7441	0.012099
626	1.7423	0.01212
627	1.7403	0.01214
628	1.738	0.012153
629	1.7373	0.011725
630	1.7367	0.011746
631	1.7364	0.01176
632	1.736	0.01178
633	1.7355	0.012236
634	1.7352	0.0122
635	1.7342	0.012293
636	1.733	0.01231
637	1.7314	0.011876
638	1.7293	0.01189
639	1.7267	0.01191
640	1.7245	0.011931
641	1.7232	0.01195
642	1.7241	0.011964
643	1.7234	0.011985
644	1.722	0.012007
645	1.72	0.01202
646	1.7195	0.01204
647	1.7203	0.01206
648	1.7172	0.012543
649	1.715	0.012095
650	1.7151	0.011808
651	1.7149	0.011668
652	1.7142	0.01169
653	1.712	0.011702
654	1.711	0.012032
655	1.7109	0.011967
656	1.7102	0.011757
657	1.7094	0.012188
658	1.7084	0.012231
659	1.7052	0.012282
660	1.7025	0.012304
661	1.7031	0.01232
662	1.7033	0.011868
663	1.7034	0.01188
664	1.7013	0.011902
665	1.7001	0.01192
666	1.6998	0.012199
667	1.6984	0.011957
668	1.6972	0.01197
669	1.6969	0.012411
670	1.6958	0.01249
671	1.6946	0.012505
672	1.6946	0.012186
673	1.6936	0.01206
674	1.6914	0.012498
675	1.6906	0.0121
676	1.6892	0.012115
677	1.6868	0.011647
678	1.6862	0.011669
679	1.686	0.011682
680	1.6856	0.01219
681	1.684	0.012206
682	1.6815	0.01222
683	1.6806	0.01175
684	1.6802	0.01177
685	1.6808	0.011785
686	1.6794	0.0118
687	1.6773	0.01182
688	1.6742	0.012331
689	1.6727	0.011854
690	1.672	0.011376
691	1.6715	0.01139
692	1.6707	0.011411
693	1.6697	0.011923
694	1.6687	0.01194
695	1.6673	0.012458
696	1.6646	0.01247
697	1.6632	0.011992
698	1.6624	0.01201
699	1.662	0.011527
700	1.6615	0.01154
701	1.6611	0.01156
702	1.6606	0.011575
703	1.6602	0.01159
704	1.66	0.011116
705	1.6579	0.011235
706	1.6559	0.01164
707	1.6567	0.011657
708	1.6551	0.01167
709	1.6521	0.01169
710	1.6512	0.0112
711	1.6506	0.011218
712	1.6501	0.01174
713	1.6492	0.01176
714	1.6481	0.01126
715	1.6466	0.011279
716	1.6462	0.01078
717	1.6461	0.01131
718	1.6442	0.01081
719	1.6427	0.01082
720	1.6414	0.01084
721	1.6409	0.011118
722	1.6396	0.011388
723	1.6366	0.011401
724	1.6346	0.01142
725	1.6328	0.01109
726	1.631	0.01093
727	1.6311	0.01147
728	1.6328	0.012005
729	1.6325	0.01202
730	1.6317	0.011511
731	1.6302	0.01153
732	1.6286	0.01102
733	1.6273	0.01104
734	1.6266	0.010697
735	1.6247	0.011066
736	1.6224	0.01108
737	1.6216	0.011093
738	1.6204	0.01111
739	1.6188	0.010599
740	1.6164	0.01114
741	1.6149	0.011155
742	1.6156	0.01117
743	1.6156	0.01119
744	1.6152	0.0112
745	1.6147	0.011218
746	1.6134	0.011231
747	1.6115	0.010962
748	1.6106	0.010836
749	1.6093	0.01128
750	1.6074	0.01129
751	1.6062	0.011308
752	1.6055	0.010782
753	1.606	0.010795
754	1.6047	0.01081
755	1.6026	0.010822
756	1.6022	0.01084
757	1.602	0.01085
758	1.6019	0.01087
759	1.598	0.01088
760	1.5945	0.010899
761	1.5927	0.01091
762	1.5921	0.010927
763	1.5915	0.01094
764	1.5894	0.010752
765	1.5885	0.01042
766	1.5885	0.010376
767	1.5868	0.0099
768	1.5857	0.00991
769	1.5853	0.010472
770	1.5848	0.01049
771	1.5842	0.01105
772	1.5839	0.01107
773	1.5819	0.01108
774	1.5791	0.010541
775	1.5778	0.01
776	1.5762	0.01001
777	1.5744	0.01003
778	1.5733	0.01004
779	1.5731	0.010051
780	1.5747	0.010065
781	1.5756	0.01008
782	1.5755	0.01009
783	1.5717	0.010667
784	1.5682	0.010718
785	1.565	0.011255
786	1.5665	0.01127
787	1.5655	0.01072
788	1.5616	0.01017
789	1.5598	0.00962
790	1.5591	0.00963
791	1.5601	0.00964
792	1.5594	0.00965
793	1.5579	0.010112
794	1.5554	0.010679
795	1.5548	0.01026
796	1.5556	0.0097
797	1.5556	0.00857
798	1.5545	0.0091303
799	1.5518	0.00881
800	1.5518	0.00881
